Repository: jinting168-TW/jinting168-TW.github.io

# jinting168-TW.github.io
公司官方網站

File: materials/lt-ln-wafer.html
鉭酸鋰 (LT) 與 鈮酸鋰 (LN) 晶圓｜高頻通訊與光電應用的關鍵基材｜欣熹科技 SHIN-SI

欣熹科技 SHIN-SI
  
  通訊光纖設備
  特殊/製程應用
  關於集團
  聯絡我們

鉭酸鋰 (LT) 與 鈮酸鋰 (LN) 晶圓

  高頻通訊與光電應用的關鍵基材

我們提供高品質的鉭酸鋰 (LiTaO₃) 與鈮酸鋰 (LiNbO₃) 晶圓，專為滿足 5G 射頻濾波器 (SAW Filters) 及光通訊調變器的嚴苛製程需求而生。

立即洽詢
  返回晶圓/材料專區

產品優勢

高精準居禮溫度控制

  高精度晶體晶向控制與平邊晶向控制

  高精度雷刻

  8”φ LT LN 晶圓 進入量產

LT / LN 產品示意

相關材料與應用

LiTaO₃ · LiNbO₃

SAW filter

  Optical devices (LN modulator, SHG)

  Pyroelectric sensor

Al₂O₃

LED

  SOS (Silicon On Sapphire)

Diameter : 4”, 6”, 8”

SAW filter

  Optical devices (LN modulator, SHG)

  Pyroelectric sensor

鉭酸鋰 (LT)

具備高機電耦合係數，針對 RF 射頻應用最佳化，確保訊號傳輸的穩定性。

規格與應用（摘要）

Diameter：4” / 6” / 8”

  Application：

  SAW filter

  Optical devices（LN modulator, SHG）

  Pyroelectric sensor

鉭酸鋰 (LT) 晶體示意

鈮酸鋰 (LN)

擁有卓越的電光效應，是高速光通訊與雷射光學領域的首選材料。 提供多種切角 (Cut Angle) 與尺寸客製服務，協助客戶提升元件效能與良率。

規格與應用（摘要）

Diameter：4” / 6” / 8”

  Application：

  SAW filter

  Optical devices（LN modulator, SHG）

  Pyroelectric sensor

鈮酸鋰 (LN) 晶體示意

聯絡我們 / 索取報價

  如需對接尺寸、切角、厚度、拋光與驗收條件，請直接填寫表單或以電話/Email 聯繫。

前往聯絡表單
  電話：03-5972556
  Email：service@shin-si.com.tw

© 欣熹科技 SHIN-SI TECHNOLOGY

File: materials/sic-wafer.html
SiC WAFER 碳化矽晶圓｜4H-SiC Substrate / Epitaxial Wafer｜欣熹科技 SHIN-SI

欣熹科技 SHIN-SI
  
  通訊光纖設備
  特殊/製程應用
  關於集團
  聯絡我們

SiC WAFER 碳化矽晶圓

碳化矽是三代半導體材料，具有禁頻寬、擊穿電場強度高、飽和電子遷移率高、熱導率大、介電常數小、抗輻射能力強等優點。

立即洽詢
  
  返回晶圓/材料專區

產品示意

6英吋 SIC wafer

4英吋 SIC wafer

4 英寸高純半絕緣 4H-SiC Substrate（Production Grade）

Parameter	Value	

Diameter	99.5 ~ 100 mm	

  Thickness	500 ± 25 μm	

  Resistivity	≥ 1E9 ohm·cm	

  Micro-pipe Density	≤ 0.5 ea/cm²	

  TTV	≤ 5 μm	

  LTV	≤ 2 μm (5mm × 5mm)	

  Bow	-15 μm ~ 15 μm	

  Warp	≤ 20 μm	

  Roughness	≤ 0.2 nm (5μm × 5μm)	

  Note	Research & Dummy Grade is also available. Please consult to your sales.	

6 英寸高純半絕緣 4H-SiC Substrate（Production Grade）

Parameter	Value	

Diameter	150 ± 0.2 mm	

  Thickness	500 ± 25 μm	

  Primary flat orientation	[1-100] ± 5° or Notch	

  Resistivity	≥ 1E8 ohm·cm	

  Micro-pipe Density	≤ 0.5 ea/cm²	

  TTV	≤ 3 μm (5mm × 5mm)	

  LTV	≤ 5 μm	

  Bow	-25 μm ~ 25 μm	

  Warp	≤ 35 μm	

  Roughness	≤ 0.2 nm (5μm × 5μm)	

  Note	Research & Dummy Grade is also available. Please consult to your sales.	

4 英寸 N 型 4H-SiC Substrate（Production Grade）

Parameter	Value	

Diameter	99.5 ~ 100 mm	

  Thickness	350 ± 25 μm	

  Resistivity	0.015 ~ 0.025 ohm·cm	

  Micro-pipe Density	≤ 0.5 ea/cm²	

  TTV	≤ 2 μm (5mm × 5mm)	

  LTV	≤ 5 μm	

  Bow	-15 μm ~ 15 μm	

  Warp	≤ 20 μm	

  Roughness	≤ 0.2 nm (5μm × 5μm)	

  Note	Research & Dummy Grade is also available. Please consult to your sales.	

6 英寸 N 型 4H-SiC Substrate（Production Grade）

Parameter	Value	

Diameter	150.0 ± 0.2 mm	

  Thickness	350 ± 25 μm	

  Resistivity	0.015 ~ 0.025 ohm·cm	

  Micro-pipe Density	≤ 0.5 ea/cm²	

  TTV	≤ 3 μm (5mm × 5mm)	

  LTV	≤ 5 μm	

  Bow	-25 μm ~ 25 μm	

  Warp	≤ 35 μm	

  Roughness	≤ 0.2 nm (5μm × 5μm)	

  Note	Research & Dummy Grade is also available. Please consult to your sales.	

6 英寸 N 型 4H-SiC N-type Epitaxial Wafer（Specification 650V）

  Epitaxial Wafer Specification

Item (項目)	Parameter (參數)	Unit (單位)	Poshing Specification Value (規格值)	Reference information (參考資訊)	

Type	Condutivity / Dopant	-	N-type / Nitrogen	/	

Buffer layer	Epi Layer Thickness Average	μm	0.5 (0.4-0.6)	/	

Epi Layer Doping Average	cm-3	1.0E18 (±10%) 0.9E18-1.1E18	/	

Drift layer	Epi Layers Thickness Average	μm	5~6	/	

Epi Layers Thickness Uniformity (σ/mean)	%	≤ 2.0	by FTIR, 25 points	

Epi Layers Thickness Accuracy (mean/target)	%	±8.0		

Epi Layers Net Average Doping	cm-3	5E14~1E18		

Epi Layers Net Doping Uniformity (σ/mean)	%	≤ 8.0	by Hg-CV, 15 points	

Epi Layers Net Doping Accuracy (mean/target)	%	±10.0		

Epitaxial Wafer Shape	Warp	μm	≤ 35.0	Corning Tropel Flat Master 100	

Bow	μm	±30.0		

TTV	μm	≤ 15.0		

LTV	μm	≤ 4.0 (10mm×10mm)		

Surface Inspection	Scratches	-	≤ 5 scratches, Cumulative length ≤ Wafer diameter	by SICA88	

Roughness	nm	≤ 0.5 (10um×10um)	AFM on a 10um×10um scan size at 5 sites	

Edge Chips	-	≤ 2 chips, Each radius ≤ 1.5 mm	by high-intensity light unaided eye	

Epitaxial Layer Surface and Defect Inspection	Surface metal concentration (Al∗, Cr, Fe, Ni, Cu, Zn, Hg, Na*, K, Ti, Ca & Mn)	atom cm-2	5.00E+10	/	

Defect Inspection	Triangles / Downfalls / Particles / Carrots	cm-2	Total Defect Density ≤ 1.0	by SICA88	

Cumulative Surface Defects (Yield)(2*2mm), include triangles, downfalls, particles and carrots	%	≥ 95.0		

Back Surface Inspection	Contamination	%	None Permitted	/	

Packaging	Packaging	-	Using the multiple boxes		

6 英寸 N 型 4H-SiC N-type Epitaxial Wafer（Specification 1200V）

  Epitaxial Wafer Specification

Item (項目)	Parameter (參數)	Unit (單位)	Poshing Specification Value (規格值)	Reference information (參考資訊)	

Type	Condutivity / Dopant	-	N-type / Nitrogen	/	

Buffer layer	Epi Layer Thickness Average	μm	0.5 (0.4-0.6)	/	

Epi Layer Doping Average	cm-3	1.0E18 (±10%) 0.9E18-1.1E18	/	

Drift layer	Epi Layers Thickness Average	μm	10~12	/	

Epi Layers Thickness Uniformity (σ/mean)	%	≤ 2.0	by FTIR, 25 points	

Epi Layers Thickness Accuracy (mean/target)	%	±8.0		

Epi Layers Net Average Doping	cm-3	5E14~1E18		

Epi Layers Net Doping Uniformity (σ/mean)	%	≤ 8.0	by Hg-CV, 15 points	

Epi Layers Net Doping Accuracy (mean/target)	%	±10.0		

Epitaxial Wafer Shape	Warp	μm	≤ 35.0	Corning Tropel Flat Master 100	

Bow	μm	±30.0		

TTV	μm	≤ 15.0		

LTV	μm	≤ 4.0 (10mm×10mm)		

Surface Inspection	Scratches	-	≤ 5 scratches, Cumulative length ≤ Wafer diameter	by SICA88	

Roughness	nm	≤ 0.5 (10um×10um)	AFM on a 10um×10um scan size at 5 sites	

Edge Chips	-	≤ 2 chips, Each radius ≤ 1.5 mm	by high-intensity light unaided eye	

Epitaxial Layer Surface and Defect Inspection	Surface metal concentration (Al∗, Cr, Fe, Ni, Cu, Zn, Hg, Na*, K, Ti, Ca & Mn)	atom cm-2	5.00E+10	/	

Defect Inspection	Triangles / Downfalls / Particles / Carrots	cm-2	Total Defect Density ≤ 1.0	by SICA88	

Cumulative Surface Defects (Yield)(2*2mm), include triangles, downfalls, particles and carrots	%	≥ 95.0		

Back Surface Inspection	Contamination	%	None Permitted	/	

Packaging	Packaging	-	Using the multiple boxes		

聯絡我們 / 索取報價

  如需對接尺寸、等級、交期與驗收條件，請直接填寫表單或以電話/Email 聯繫。

前往聯絡表單
  電話：03-5972556
  Email：service@shin-si.com.tw

© 欣熹科技 SHIN-SI TECHNOLOGY

File: materials/silicon-wafer.html
矽晶圓 Silicon Wafer｜Bare / Test / Dummy｜欣熹科技 SHIN-SI

欣熹科技 SHIN-SI
  
  通訊光纖設備
  特殊/製程應用
  關於集團
  聯絡我們

矽晶圓（Silicon Wafer）｜Bare / Test / Dummy

Silicon Wafer指的是矽半導體積體電路製作所用的矽晶圓，是生產積體電路所用的載體。晶圓的規格以其直徑來區分，越大的晶圓能乘載的積體電路就越多，生產成本也就越低，但同時也考驗了廠商的材料技術及生產技術。矽晶圓是最常見的半導體材料，並且被廣泛運用於各項高科技工業產品

立即洽詢
  返回材料專區

常見用途

集成電路

  檢測器/傳感器器件

  MEMS製造

  光電元件

  太陽能電池

Oxide / Aluminum Wafer（4" / 6" / 8" / 12"）

Size of Wafer	Oxide / Aluminum Wafer 4"  6"  8"  12"	

Type	Oxide Film / Aluminum Film	

Film Thickness (Å)	
  Oxide Film: 1000 Å ~ 20,000 Å

  Aluminum Film: 1000 Å ~ 10,000 Å

Semicon-grade particle wafer

FOSB

Vacuum seal FOSB

Wafer Type Particle Control（4" / 6" / 8" / 12"）

No.	Wafer Type	

1	Prime Wafer	

  2	New Monitor Wafer	

  3	New Test Wafer	

  4	New Spacer Wafer	

  5	Reclaimed Wafer	

  6	Spacer Wafer	

  7	Dummy Wafer	

8" / 12" LPD, Particle Size (um) & Particle counts (ea)

Item	8" , 12"  LPD, Particle Size (um)	8" , 12"  Particle counts (ea)	

1	0.026	100	

  2	0.037	100	

  3	0.045	100	

  4	0.09	50-100	

  5	0.12	50-100-200	

  6	0.2	50	

  7	0.3	30	

  8	1	200	

  9	2	2000	

Silicon Bare Wafer

Wafer

12" Pizza box

Size of Wafer	Silicon Bare Wafer 4"  6"  8"  12"	

Type	P type / N type	

Res	< 0.1 ohm-cm / 0~100 ohm-cm / > 100 ohm-cm	

Thickness	
  4" : 500~600 um T

  6" : 600~700 um T

  8" : 600~800 um T

  >12" : 500~1100 um T

Orientation	(100)	

聯絡我們 / 索取報價

  如需對接直徑、用途（Bare/Test/Dummy）、交期與驗收條件，請直接填寫表單或以電話/Email 聯繫。

前往聯絡表單
  電話：03-5972556
  Email：service@shin-si.com.tw

© 欣熹科技 SHIN-SI TECHNOLOGY

File: materials/silicon-wafera.html
矽晶圓（Silicon Wafer）｜Bare / Test / Dummy | 欣熹科技

欣熹科技

通訊光纖設備
  特殊/製程應用
  關於集團
  聯絡我們

首頁 › 材料與耗材 › 矽晶圓（Silicon Wafer）

  矽晶圓（Silicon Wafer）｜Bare / Test / Dummy

供應多種尺寸與規格之矽晶圓，適用於製程導入、設備調機（Tooling / Setup）、
  量測與測試（Test/Metrology）、製程驗證等用途。

立即洽詢 / 索取報價
  
  返回材料專區

產品概述

我們提供 Bare Wafer、Test Wafer、Dummy Wafer 等多種用途之矽晶圓，可依客戶需求提供尺寸、
  厚度、表面處理、拋光/未拋、晶向等條件配置。若需搭配特定製程或設備條件，亦可協助規格確認。

Bare Wafer

適用：量測、製程驗證、研發

  可選：晶向、電阻率、厚度等

Test / Dummy Wafer

適用：設備調機、載具/機台驗證、流程演練

  可選：拋光/未拋、單面/雙面、規格客製

可支援項目（依需求提供）

尺寸：2/3/4/5/6/8/12 吋（視供應狀況）

  表面：Polished / Etched / Lapped / DSP 等

  晶向：<100> / <111> 等

  其他：客製包裝、批次/追溯資訊（如有）

規格需以實際供應與需求確認為準；如有特定用途（設備調機/量測/製程），請直接告知，我們可協助確認最合適條件。

需要確認規格或快速報價？

  請提供尺寸/用途/數量與基本條件，我們會快速回覆。

前往聯絡表單

欣熹科技
  半導體材料與設備供應 / 通訊光纖設備

材料與耗材
  設備與工具
  通訊光纖設備
  關於集團
  聯絡我們

© 欣熹科技 Shin-Si Technology. All rights reserved.
